Repository: amitay1/RT-u

# RT-PT Inspector

Standalone desktop application, with a same-origin local browser/PWA mode, for creating radiographic and liquid-penetrant NDT technique sheets.

The signed Electron desktop package is the supported production enforcement boundary: licensing, protected storage, downloads, and controlled exports are rechecked by the main process. Local browser/PWA mode requires the licensed loopback service and freshly revalidates before save/export actions, but client-executed browser code is not a tamper-resistant DRM boundary against a workstation owner who can modify the bundle or runtime. Use the signed desktop package wherever adversarial local enforcement is required.

## Inspection workspaces

- RT Film — reference suggestions for practices such as ASTM E1742
- RT Digital — reference suggestions for practices such as ASTM E2698
- Liquid Penetrant Testing — reference suggestions for practices such as ASTM E1417

These suggestions are not an automatic claim of compliance. The controlled reference, applicable revision, and customer/procedure requirements must be entered, reviewed, and approved for each document.

RT-PT Inspector is a separate product from Scan-Master. It has its own application identity, data namespace, repository, installers, releases, and update channel.

## Development

```powershell
npm install
npm run dev
```

Quality checks:

```powershell
npm run lint
npm run typecheck
npm test
npm run build
```

The active production renderer is generated only under `rtpt-dist/`. The legacy `dist/` directory is not served or packaged by RT-PT Inspector.

## Independent updates

Production builds check only the RT-PT Inspector release channel:

`https://github.com/amitay1/RT-u/releases`

Production Windows releases require an Authenticode signing configuration supplied by the controlled release environment (for example, electron-builder `CSC_LINK` credentials or a configured certificate-store/cloud signing provider). The independently approved signer certificate thumbprint must be supplied as `RTPT_WINDOWS_SIGNER_SHA1`; release verification rejects another signer or a signature without a trusted timestamp. No certificate or private key is stored in this repository.

Production releases also require two independently controlled trust anchors: the Ed25519 license-verification public key at `electron/rtpt-license-public-key.pem` with `RTPT_LICENSE_PUBLIC_KEY_SHA256`, and the offline-update public key at `electron/update-public-key.pem` with `RTPT_UPDATE_PUBLIC_KEY_SHA256`. Run `npm run license:key:verify` and `npm run update:key:verify` to validate them before packaging. Both private keys and customer activation packages must remain outside the repository and every installer; see [electron/RTPT_LICENSE_SECURITY.md](electron/RTPT_LICENSE_SECURITY.md) and [electron/OFFLINE_UPDATE_SECURITY.md](electron/OFFLINE_UPDATE_SECURITY.md).

Run the read-only preflight, then create a release from a clean working tree:

```powershell
npm run release:dry
npm run release
```

`release:dry` does not change `package.json`, `package-lock.json`, Git state, build directories, or GitHub. The production command validates the project and packaged contents, verifies the final Authenticode signature, stages only the two version files, and publishes RT-PT artifacts to `amitay1/RT-u` without overwriting existing assets. It does not access or publish Scan-Master releases.

For an unsigned local development package that can never commit, tag, push, or publish:

```powershell
powershell -ExecutionPolicy Bypass -File .\scripts\release.ps1 -AllowUnsignedDevelopmentBuild
```

This explicit development mode may proceed without the controlled license or update trust anchors, but reports that licensing and USB updates are unusable. The resulting application remains activation-blocked and cannot install offline updates.

Signed USB update folders are built separately beneath `release-workspace/offline`. The offline builder requires the final Authenticode-signed installer, the pinned public key at `electron/update-public-key.pem`, and the matching private manifest-signing key supplied from outside the repository. It hashes the final installer and signs the exact `update-info.json` bytes.

## Data isolation

Browser data uses only the `rtpt_inspector_*` namespace, and Electron data is isolated by the application ID. There is no automatic legacy-data migration. V1 or V2 RT/PT documents can be imported explicitly and migrated to the V3 controlled model; only V3 documents are written. UT and Scan-Master data are never copied into this product.

File: standards/processed/astm-e1001.json
{
  "standard": {
    "id": "ASTM-E1001",
    "name": "ASTM E1001",
    "title": "Detection and Evaluation of Discontinuities by the Immersed Pulse-Echo Ultrasonic Method Using Longitudinal Waves",
    "revision": "2021",
    "category": "Immersion Ultrasonic Testing",
    "sourcePdf": "standards/pdfs/ASTM-E1001-21.pdf",
    "publicPdf": "/standards/ASTM_E1001_21.pdf"
  },
  "scope": {
    "method": "Immersed pulse-echo longitudinal-wave UT using one search unit as transmitter and receiver.",
    "coverage": "General requirements for detecting discontinuities and relative or approximate sizing.",
    "exclusions": "Does not define acceptance criteria; reporting and acceptance are contractual."
  },
  "equipment": {
    "frequencyTableNominalsMHz": [2.25, 5.0, 10.0, 15.0],
    "minimumEchoCapability": "At least 60 percent full scale from the specified reference reflector at part thickness; noise not greater than 20 percent.",
    "searchUnits": "Immersion straight-beam longitudinal search units with flat or focused acoustic lenses.",
    "alarm": "Audible alarm preferred for regular shapes and parallel surfaces unless recording equipment is used.",
    "manipulation": "Manipulator supports angular adjustment and smooth, accurate positioning with agreed backlash limits.",
    "referenceStandards": {
      "materialSimilarity": "Attenuation, noise, surface condition, and velocity should be similar to examined material.",
      "flatBlocks": "ASTM E127 area-amplitude, distance-amplitude, or combined sets may be used where empirically valid.",
      "curvedSurfaces": "For radii under about 8 in / 203 mm, reference blocks must be within 10 percent of the part radius.",
      "reflectors": ["FBH", "seeded voids/inclusions for ceramics", "other agreed artificial discontinuities"]
    }
  },
  "examinationRequirements": {
    "materialCondition": "Surfaces must permit uniform examination; smooth rough areas when roughness prevents required detection and evaluation.",
    "coverage": "Scan index must be less than effective beam length at any depth and must support repeatable response from required discontinuity length.",
    "resolution": "If entry-surface resolution or one-side penetration is insufficient, examine from the opposite side.",
    "frequencySelection": "Higher frequencies improve beam directivity and resolution; lower frequencies improve penetration and detection of misaligned planar discontinuities."
  },
  "setupAndStandardization": {
    "couplant": "Clean, deaerated liquid couplant; corrosion inhibitors and wetting agents permitted if they do not affect material properties.",
    "referenceBlockSelection": {
      "nearField": "Use metal path increments from Table 2 with adjacent spacing limits from Table 3.",
      "farField": "Use at least three blocks: front-surface resolution, about half thickness, and thickness or greater.",
      "combinedNearFar": "Include near-field range blocks plus one block at thickness or greater."
    },
    "metalPathIncrementsInch": [0.125, 0.25, 0.375, 0.5, 0.625, 0.75, 0.875, 1.0, 1.25, 1.5, 1.75, 2.0, 2.25, 2.5, 2.75, 3.0, 3.25, 3.5, 3.75, 4.0, 4.25, 4.5, 4.75, 5.0, 5.25, 5.5, 5.75, 6.0],
    "nearFieldAdjacentPathMaxDifference": [
      { "rangeInch": "0 to 0.25", "maxDifferenceInch": 0.125 },
      { "rangeInch": "0.25 to 1.0", "maxDifferenceInch": 0.25 },
      { "rangeInch": "1.0 to 3.0", "maxDifferenceInch": 0.5 },
      { "rangeInch": "over 3.0", "maxDifferenceInch": 1.0 }
    ],
    "beamNormalization": "Maximize front-surface echo; re-angle by zone if monitored front/back signal falls by more than 50 percent due to part shape.",
    "waterPath": "Second front-surface echo must not appear before first back-surface echo; focused transducer focus should be in material at required depth.",
    "waterPathEvaluationToleranceInch": 0.125,
    "scanIndex": "Use the least effective beam diameter measured across selected reference targets as maximum allowable scan index.",
    "distanceAmplitudeCurve": "Set largest reference indication to 80 to 90 percent of upper linear limit and plot all selected reference block amplitudes.",
    "scanningGain": "Set lowest point reference to 80 to 90 percent upper linear limit; +6 dB recommended for manual scanning without changing alarm level.",
    "alarmLevel": "Trigger at 50 percent of rejection limit at equivalent metal distance."
  },
  "evaluation": {
    "initialRecordingLevel": "Evaluate locations above one half of reference response at equivalent depth or those triggering alarm.",
    "backReflection": "Record locations where back-surface reflection is below specified value and verify loss is not due to roughness or nonparallel surfaces.",
    "singleDiscontinuity": "Compare with reference reflector at equivalent depth; dynamic evaluation may be used when specified.",
    "multipleOrLinear": "Evaluate spacing and length as agreed in the contractual procedure."
  },
  "qualityAssurance": {
    "systemPerformanceChecks": [
      "After power interruption",
      "After operating personnel change",
      "After system component replacement",
      "After non-repeatable electrical or mechanical control adjustment",
      "At agreed interim periods",
      "At conclusion of inspection process"
    ],
    "wettingAgentControl": "Check corrosion inhibitor and wetting agent concentration after initial makeup and at manufacturer-recommended intervals."
  },
  "documentation": [
    "Minimum equipment requirements",
    "Positioning backlash",
    "Reference standards and reflectors",
    "Material condition",
    "Water path variation",
    "Transfer technique",
    "Back-reflection monitoring",
    "Coverage",
    "Evaluation of multiple and linear discontinuities",
    "Personnel qualification",
    "System performance",
    "Part number/configuration, fabrication stage, surface finish, and preparation",
    "Instrumentation, search unit, manipulation equipment, couplant, scan plan, transfer, DAC, water path, index, acceptance/reporting criteria, and evaluation procedure"
  ],
  "systemUse": {
    "autoFillProfile": "Immersion longitudinal-wave pulse-echo profile with acceptance by contract.",
    "recommendedTechnique": "conventional immersion"
  }
}

File: standards/processed/astm-e2580-e1001-e588-summary.json
{
  "purpose": "Cross-standard quick lookup for newly added UT standards.",
  "standards": {
    "ASTM-E1001": {
      "method": "Immersed pulse-echo longitudinal-wave UT",
      "frequencyMHz": "2.25, 5, 10, 15 nominal table frequencies; selected by material and discontinuity needs",
      "acceptance": "By contractual agreement",
      "keyAutoFill": "Immersion, straight-beam, clean/deaerated couplant, scan index based on effective beam diameter, alarm at 50 percent of reference/rejection threshold"
    },
    "ASTM-E2580": {
      "method": "Composite flat panel UT: pulse echo or through transmission",
      "frequencyMHz": "0.5 to 20",
      "acceptance": "By contractual agreement",
      "keyAutoFill": "Composite references, Level III-approved technique record, 3:1 SNR, 25 percent minimum spot/transducer overlap, yearly system linearity/performance"
    },
    "ASTM-E588": {
      "method": "Bearing steel inclusion cleanliness rating by focused immersion UT",
      "frequencyMHz": "10 +/- 0.5",
      "acceptance": "No acceptability limits; reports severity/counts",
      "keyAutoFill": "Focused immersion search unit, 1.27 mm scan index, 101.6 mm/s typical speed, pH 7.5-8.5 water, counts per cubic inch severity"
    }
  }
}

File: standards/processed/astm-e2580.json
{
  "standard": {
    "id": "ASTM-E2580",
    "name": "ASTM E2580",
    "title": "Ultrasonic Testing of Flat Panel Composites and Sandwich Core Materials Used in Aerospace Applications",
    "revision": "2024",
    "category": "Aerospace Composite Ultrasonic Testing",
    "sourcePdf": "standards/pdfs/ASTM-E2580-24.pdf",
    "publicPdf": "/standards/ASTM_E2580_24.pdf"
  },
  "scope": {
    "materials": ["flat panel composites", "flat sandwich core panels", "honeycomb sandwich core materials"],
    "detectedAnomalies": ["foreign materials", "delamination", "disbond", "unbond", "fiber debonding", "inclusions", "porosity", "voids"],
    "procedures": {
      "A": "Pulse echo, non-contacting or contacting, one-sided access, 0.5 to 20 MHz longitudinal wave.",
      "B": "Through transmission, two transducers, two-sided access, 0.5 to 20 MHz longitudinal wave, automated and recorded."
    },
    "acceptanceCriteria": "Not specified by this standard; contractually defined."
  },
  "equipment": {
    "electronicEquipment": "Capable of producing and processing signals over the search-unit frequency range.",
    "searchUnits": "Longitudinal straight-beam units with flat or focused acoustic lenses matched to contact or squirter setup.",
    "alarm": "Adjustable threshold; not required on systems that record amplitude data.",
    "gateSync": "Pulse-echo gate should lock to first interface pulse; through-transmission gate covers positive/negative horizontal movement.",
    "squirter": "Must provide laminar coupling fluid flow at all inspection angles.",
    "scanRecord": "Recording must not show backlash or hysteresis that hinders detection or evaluation.",
    "referenceBlocks": {
      "types": ["structural anomaly reference blocks", "foreign inclusion reference blocks", "transfer cutouts by agreement"],
      "ARP5605": "Solid composite laminate reference standard guidance.",
      "ARP5606": "Composite honeycomb reference standard guidance."
    },
    "couplants": ["air", "immersion", "contact"]
  },
  "generalRequirements": {
    "inProcess": "Use automated equipment capable of electronic recording for flat panel composite or honeycomb structures.",
    "inService": "Manual contact may be used for suspected damage areas with an acoustically similar reference standard.",
    "materialCondition": "Clean, smooth surface.",
    "coverage": "Scanning speed, index increment, and step size must cause target simulated anomaly to register three times at the agreed threshold.",
    "frequencySelection": "Select based on material and anticipated discontinuity type.",
    "techniqueRecord": "Approved by Level III and includes part/zone, inspector, procedure, equipment, coverage sketches, and repeatable control settings."
  },
  "procedureA": {
    "name": "Pulse Echo",
    "signalToNoiseMin": "3:1",
    "frequencyRangeMHz": [0.5, 20],
    "referenceBlockSelection": "Based on test objective; step wedges for ply count/debond/delamination, FBH for discontinuity size at known depth.",
    "standardization": {
      "referenceDiscontinuity": "Smallest unacceptable discontinuity nearest the depth zone, or nearest back surface for full thickness.",
      "referenceResponsePercentFullScaleMin": 80,
      "transfer": "Adjust for attenuation differences between reference and part using back-surface response."
    },
    "scan": {
      "minimumOverlap": "1/4 of front-surface spot diameter for non-contact, or 1/4 of transducer diameter for contact.",
      "speedFormula": "maximum speed = (1 - overlap) * spot size * PRR / averages",
      "evaluation": "Size reference and anomalies using -6 dB half-amplitude drop points with linear settings."
    }
  },
  "procedureB": {
    "name": "Through Transmission",
    "frequencyRangeMHz": [0.5, 20],
    "setup": [
      "Seal parts to prevent water ingress.",
      "Open-ended sandwich panels must not be immersed.",
      "Keep free water columns minimum.",
      "Water columns normal to laminate surface and parallel to honeycomb cell walls.",
      "Adjust squirters for smooth laminar intersecting flow."
    ],
    "standardization": "Set 100 percent first received signal in a good reference area and gate first received signal.",
    "scan": "Trace multiple scan areas to part scan instructions; inspect tapered parts by zones to maintain 100 percent received signal."
  },
  "qualityAssurance": {
    "systemPerformance": [
      "Check gain, distance-amplitude relationship, and alarm trigger after power interruption, personnel change, component replacement, or non-repeatable adjustment.",
      "Perform interim checks as needed to support recovery and reinspection.",
      "Test system linearity/performance yearly per ASTM E1324 or ASTM E317.",
      "Evaluate search units periodically per ASTM E1065/E1065M."
    ],
    "wettingAgentControl": "Check wetting agent after initial makeup and every 90 days when used."
  },
  "documentation": [
    "Material traceability per ASTM E1309",
    "Test method, specimen preparation, geometry, conditioning, equipment, transducer, environment, loading, raw/normalized data, and statistics per ASTM E1434",
    "Positioning backlash",
    "Reference standards and reflectors",
    "Beam path variation",
    "Transfer technique",
    "Coverage, scanning speed, and indexing",
    "Discontinuity evaluation",
    "Personnel qualification",
    "System performance",
    "Written Level III-approved procedure/report with part, equipment, search units, fixtures, couplant, scan plan, transfer, acceptance classes, water paths, index, DAC, and evaluation procedure"
  ],
  "systemUse": {
    "autoFillProfile": "Composite flat panel or sandwich core UT profile.",
    "recommendedTechniques": ["bubbler", "squirt", "conventional contact"]
  }
}

File: standards/processed/astm-e2581.json
{
  "standard": {
    "id": "ASTM-E2581",
    "name": "ASTM E2581",
    "title": "Shearography of Polymer Matrix Composites and Sandwich Core Materials in Aerospace Applications",
    "revision": "2014 (Reapproved 2023)",
    "category": "Aerospace Composite Shearography",
    "sourcePdf": "standards/pdfs/ASTM-E2581-14R23.pdf",
    "publicPdf": "/standards/ASTM_E2581_14R23.pdf"
  },
  "scope": {
    "method": "Laser shearography NDT for polymer matrix composites and sandwich core materials.",
    "materials": ["bismaleimide", "epoxy", "phenolic", "polyimide", "PEEK", "PEI", "PPS", "polysulfone", "aramid", "boron", "carbon", "glass", "quartz", "silicon carbide"],
    "geometries": ["uniaxial laminates", "cross-ply laminates", "angle-ply laminates", "honeycomb sandwich", "foam core sandwich"],
    "acceptanceCriteria": "Does not specify accept/reject criteria and is not a service approval method."
  },
  "equipment": {
    "camera": "Laser shearography camera with demonstrated ability to detect maximum allowable defect size/depth in similar material and structure.",
    "controls": ["pan/tilt camera motion", "aperture", "zoom/focus", "horizontal/vertical shear vector", "laser pan/tilt/expansion"],
    "imageProcessing": "Computer captures images, converts to digital format, applies signal processing, and supports adjacent image mosaics.",
    "fixture": "Rigid fixture minimizes relative motion between camera and article to prevent image decorrelation.",
    "calibrationRecord": ["instrument calibration", "serial number", "calibration date", "calibration due date", "person performing calibration", "no-calibration-needed status when applicable"]
  },
  "stressingMethods": {
    "vacuum": {
      "typicalRangeKPa": "0.7 to 14.0",
      "typicalRangePsi": "0.1 to 2.0",
      "partialVacuumTypicalKPaBelowAmbient": 9.4,
      "partialVacuumTypicalPsiBelowAmbient": 1.4
    },
    "thermal": {
      "devices": ["high intensity quartz lamps", "heat guns", "controlled thermal stressing devices"],
      "procedureOptions": ["capture then heat then capture", "heat then capture then wait then capture"],
      "repeatability": "Requires precise timing of heat and wait parameters."
    },
    "pressure": {
      "biasPressure": "Usually 0.1 to 1.0 percent of working pressure for pressure vessels.",
      "cycleDelta": "Approximately 0.5 percent of working pressure, or limited by decorrelation."
    },
    "acousticVibration": "Air-coupled acoustic driver introduces focused acoustic pressure wave.",
    "mechanicalVibration": "Piezoelectric actuator coupled by mechanical or vacuum attachment."
  },
  "procedure": {
    "general": [
      "Select stressing technique for application.",
      "Secure article in rigid fixture.",
      "Place camera at optimal field of view and focus.",
      "Offset view if required to avoid laser saturation.",
      "Calibrate image scale with known point spacing.",
      "Set shear vectors for application.",
      "Capture unstressed and stressed images and process phase map shearogram."
    ],
    "applicationMatrix": {
      "thermal": ["impact damage", "delamination", "porosity", "disbonds", "crushed core", "insert location"],
      "pressure": ["vented core impact damage", "vented core disbonds", "COPV damage/delamination/bridging/manufacturing flaws"],
      "partialVacuum": ["disbonds", "crushed core", "far-side disbonds", "core splice disbonds", "voids", "liner disbonds"],
      "vibration": ["impact damage", "delamination", "disbonds", "perforated skin disbonds", "crushed core"]
    }
  },
  "qualificationAndSafety": {
    "facility": "NDE facilities qualified per ASTM E543 when contractually specified.",
    "personnel": ["ANSI/ASNT CP-189", "SNT-TC-1A", "NAS-410", "MIL-STD-410 or similar when specified"],
    "laserSafety": "Control laser hazard according to applicable laser safety classifications and regulations.",
    "acousticNoise": "Evaluate acoustic/mechanical vibration noise exposure and use minimum required source levels."
  },
  "precisionBiasDocumentation": {
    "quantitativeCalibration": "Requires pixel/mm or pixel/in image scale and shear vector calibration.",
    "repeatability": "Use repeated scans of known features with similar loading/deformation.",
    "traceability": ["composite material", "reinforcement", "matrix", "preform/prepreg", "process method", "part information"],
    "testValidity": ["test method", "specimen geometry", "conditioning", "equipment", "environment", "loading", "raw and normalized data", "statistical analysis when applicable"]
  },
  "systemUse": {
    "primaryUse": "Reference standard for composite shearography workflows.",
    "autoFillImpact": "Not a UT scan-parameter driver; keep separate from ultrasonic technique sheet defaults."
  }
}

File: standards/processed/astm-e588.json
{
  "standard": {
    "id": "ASTM-E588",
    "name": "ASTM E588",
    "title": "Detection of Large Inclusions in Bearing Quality Steel by the Ultrasonic Method",
    "revision": "2003 (Reapproved 2020)",
    "category": "Immersion Ultrasonic Cleanliness Rating",
    "sourcePdf": "standards/pdfs/ASTM-E588-03R20.pdf",
    "publicPdf": "/standards/ASTM_E588_03R20.pdf"
  },
  "scope": {
    "purpose": "Rates rectangular steel sections by immersion ultrasonic technique for large inclusions or clusters relevant to bearing steel lots.",
    "acceptanceCriteria": "Does not define acceptability limits.",
    "largeInclusionDefinition": "Reflecting area equivalent to or larger than 1/64 in FBH in a similar steel reference block."
  },
  "equipment": {
    "systemComponents": ["ultrasonic test instrument", "focused immersion search unit", "recording/counting device", "system reference block", "instrument calibration block", "immersion tank with scanning accessories"],
    "instrument": {
      "frequencyMHz": 10,
      "frequencyToleranceMHz": 0.5,
      "receiverBandpassMinMHz": 1.3,
      "dynamicRange": "Detect steel balls with 16:1 diameter ratio at a given sensitivity.",
      "stabilityAfterWarmupMaxPercent": 5,
      "preferredStabilityPercent": 2,
      "pulserRepetitionRateMinPps": 500,
      "sweepLinearity": "Minimum 80 mm sweep linear within 5 percent full scale."
    },
    "searchUnit": {
      "type": "Spherically focused immersion",
      "frequencyMHz": "10 +/- 0.5",
      "focalLengthWaterInch": "8.2 +/- 0.3",
      "focalLengthWaterMm": "208.3 +/- 7.6",
      "beamSymmetryAmplitudeVariationMaxPercent": 15,
      "newUnitQualification": "Verify new units on system reference block."
    },
    "tank": {
      "axes": "X-Y scanning and indexing",
      "normalization": "Manipulator angulates search unit in two mutually perpendicular vertical planes.",
      "mountingToleranceInch": "1/64",
      "mountingToleranceMm": 0.4
    },
    "couplant": {
      "solution": "Tap or distilled water with wetting agent.",
      "pHRange": "7.5 to 8.5",
      "temperatureC": "19.5 to 25.5",
      "rustPreventive": "Permitted if it does not adversely affect test performance."
    },
    "readout": "Level counters, pulse counters, integrators, strip chart, B-scan, C-scan, memory oscilloscope, or computer techniques."
  },
  "testSpecimen": {
    "condition": "Rolled or forged condition; rectangular steel sections.",
    "surface": "Prepared entry surface; avoid edge effects.",
    "temperature": "Room temperature before scanning.",
    "penetrability": "Verify ultrasonic penetrability before valid rating."
  },
  "procedure": {
    "frequency": "10 MHz recommended for most bearing steels.",
    "normalization": "Normalize to maximum first far-field back reflection or from a hard steel plate on billet surface.",
    "waterDistance": {
      "rule": "At least 1 +/- 1/16 in for every 4 in of specimen thickness, never less than 1 +/- 1/16 in.",
      "setupTypicalInch": "1 +/- 1/16"
    },
    "monitoringGates": "Single or multiple gates may be used.",
    "scanDirection": "Perpendicular to rolling direction.",
    "sides": "Inspect two adjacent sides.",
    "scanIndexInch": 0.05,
    "scanIndexMm": 1.27,
    "edgeExclusionInch": 0.5,
    "edgeExclusionMm": 12.7,
    "typicalScanSpeedInPerSec": 4,
    "typicalScanSpeedMmPerSec": 101.6,
    "speedValidation": "Recorded evaluation must be within 5 percent of scan below 1 in/s or one third normal operating speed, whichever is slower.",
    "sensitivity": "Background material indications must not exceed one half of the lowest counting level."
  },
  "calibration": {
    "counterBalls": {
      "diameterRatio": "12:7:4",
      "inchDiameters": ["3/4", "7/16", "1/4"],
      "mmDiameters": [12, 7, 4],
      "surfaceRoughnessRaMicroInchMax": 2,
      "surfaceRoughnessRaMicronMax": 0.05
    },
    "instrumentBlock": "10 mm hemispherically shaped hole block with target 1.7 in / 43.2 mm below entry surface.",
    "level3Setup": "Set largest ball signal to 80 percent full screen and set level-three counter threshold.",
    "billetInspectionGainIncreaseDb": 24,
    "crossReferenceFineAdjustmentDbMax": 1.5
  },
  "resultComputation": {
    "severityFormula": "S = (Nl + Nm + Nh) / V",
    "variables": {
      "S": "severity rating",
      "Nl": "low-level indications",
      "Nm": "medium-level indications",
      "Nh": "high-level indications",
      "V": "volume tested = gated depth * scanned area"
    },
    "units": "counts per cubic inch"
  },
  "report": [
    "Sample identification",
    "System reference sample test results",
    "Instrument and search unit manufacturer/type",
    "Test date",
    "Counts at each level",
    "Severity",
    "Volume tested",
    "Gate length",
    "Total index",
    "Scan length",
    "Water temperature",
    "Sensitivity setting",
    "Operator",
    "Reduction ratio from original as-cast section to inspected sample size"
  ],
  "systemUse": {
    "autoFillProfile": "Specialized bearing steel cleanliness rating, not general acceptance inspection.",
    "recommendedTechnique": "immersion focused 10 MHz"
  }
}
